Repository: civilkit/cadkit-kit

# CadKit

Parametric CAD in the browser, with a verifiable kernel and a scriptable, agent-friendly interface.
CadKit is a parametric CAD application by CivilKit. It runs in a web browser (and installs as a PWA, or as a
native desktop app for macOS, Windows, and Linux). A part is a feature tree saved as a `.ckpart` file; the CadKit kernel, a Rust/WebAssembly B-rep
kernel kept in a separate repository, rebuilds it on every edit. Everything the app does can also be driven
from scripts or by an AI agent.

- Live app: <https://civilkit.io/cad/>
- User guide: <https://civilkit.io/docs/cad/>
- What's new: <https://civilkit.io/cad/whats-new/>
- Kernel repository: <https://github.com/civilkit/cadkit-kernel>

## What it does

- **Modelling:** sketch (lines, arcs, circles, splines, text, equation curves, 3D sketches) with constraints and
  dimensions; extrude, revolve, sweep and loft; fillet, chamfer, shell and draft; ribs; split body and lip
  joint for two-part cases and moulds; holes and threads; linear and circular patterns in any direction or about
  any axis, path patterns, mirror and scale; surfacing; sheet metal; frames and cut lists.
- **History:** an editable feature tree with rollback, undo and redo, equations and variables, configurations,
  broken-reference survival (sketches, planes and axes hold their last known position when an upstream
  reference disappears so downstream features stay intact and can be reattached), and several documents in tabs.
- **Assemblies:** parts placed with mates, bill of materials, drawings (PDF, SVG, DXF).
- **Checking:** measure, inspect, geometry checks and design checks against rules you choose, including an
  undercut check for two-part injection moulds.
- **Library, wizards and plugins:** sample parts, catalog parts, parametric wizards for gears, propellers, turbo
  impellers, bearings, screws, washers, nuts, standoffs, heat-set inserts, springs, corner holes and knurls,
  Add fastener to hole, sandboxed plugins (including SolidCraft WASM plugin zips) with direct 3D viewport
  picking, arbitrary-axis cylinders/cones, PBR materials/presets, and plugin-declared hinge/slide motion sliders,
  and a searchable **Community Package Hub** (`ck-hub` v1 JSON registry format) with SPDX license badges, SHA-256
  verification, custom registry URLs with offline cache fallback, and one-click library/plugin install.
- **Import:** STEP, SolidWorks parts (`.sldprt`), SketchUp (`.skp`), STL, OBJ, GLB and 3MF (as reference
  meshes), FreeCAD (`.FCStd`), Fusion 360 (`.f3d`, `.f3z`), SolidCraft files, and DXF and SVG as sketch geometry. What each import keeps and loses is listed in the guide.
- **Export:** STEP, STL, OBJ, 3MF (including a Print Plate layout dialog with printer bed presets, auto-lay-flat, 2D bin-packing, and one-click Send to Slicer in the desktop app), glTF binary (`.glb`), USDZ (Apple AR / Quick Look), standalone offline HTML 3D viewer (`.html`), URDF robotics bundles (`.zip` with `.urdf` and metre-scaled STL meshes), DXF, and drawings as PDF, SVG or DXF.
- **Scripting and agents:** a script language (the Script tab, including opt-in implicit boolean fusion via `autoFuse(true)` / `fuseIntersecting()`), a local MCP server so an AI assistant can build
  and inspect parts (including read-only measure, clearance, interference, thickness, draft and manufacturing
  checks), and an optional agent link that lets an MCP assistant read, take pictures of and (if you
  allow it) change the part you have open. A chat panel in the app runs Claude Code on your own
  login through the local service, so you can ask for a change in words (see the guide, "Chat").

Limits and known gaps are in the guide ("Limits and known gaps"). The app is in English only.

## Use it

- **In the browser:** open <https://civilkit.io/cad/>. Nothing to install; the kernel runs in your browser, so
  parts stay on your computer. The Install button in the browser installs it as an offline app.
- **Desktop app (macOS, Windows, Linux):** native Tauri builds (`.dmg` for Apple silicon and Intel Macs, `.msi`/`.exe` for Windows, and `.AppImage`/`.deb` for Linux) with the embedded native Rust kernel and `.ckpart` file associations, from the Releases page of this repository. Builds are unsigned, so the first start may need one confirmation step; see [The desktop app](https://civilkit.io/docs/cad/getting-started/desktop).
- **From an AI assistant:** see [Agents and the MCP server](https://civilkit.io/docs/cad/automation/mcp).
  Design notes are in `docs/agent-bridge.md` and `docs/agent-workflow.md`.

## Files

Parts are saved as `.ckpart`: one JSON document (format name `ck-part`), optionally gzip-compressed
(`.ckpart.gz`). It stores the feature list, not the faces, so a part stays editable after reopening. Files
saved by earlier versions still open. See "File formats at a glance" in the guide.

File: apps/cad/src/frame/data/steel-materials.json
{
 "_meta": {"schema": "civilkit.materials/0.2", "retrieved": "2026-11-08", "notes": ["verified=true only where the headline strengths agree across at least two independent public sources (or a mill catalogue reproducing the standard table).", "fy_MPa/fu_MPa headline values are the thinnest-band minimums; thickness_bands (where present) give the thickness dependence.", "SI values for ASTM grades are the ASTM SI (M) values (rounded), ksi values given alongside."]},
 "materials": [
  {"id":"EN-10025-2-S235","region":"EU","standard":"EN 10025-2:2019","grade":"S235","fy_MPa":235,"fu_MPa":360,"fu_max_MPa":510,"E_MPa":210000,"G_MPa":81000,"poisson":0.3,"density_kg_m3":7850,"thermal_expansion_per_C":1.2e-05,"thickness_bands":[{"t_max_mm":16,"fy_MPa":235,"fu_min_MPa":360,"fu_max_MPa":510},{"t_max_mm":40,"fy_MPa":225,"fu_min_MPa":360,"fu_max_MPa":510},{"t_max_mm":63,"fy_MPa":215,"fu_min_MPa":360,"fu_max_MPa":510},{"t_max_mm":80,"fy_MPa":215,"fu_min_MPa":360,"fu_max_MPa":510},{"t_max_mm":100,"fy_MPa":215,"fu_min_MPa":360,"fu_max_MPa":510},{"t_max_mm":140,"fy_MPa":195,"fu_min_MPa":350,"fu_max_MPa":500}],"thickness_note":"fy depends on nominal thickness (table above, ReH min). fu min/max: first four bands 3<=t<=100 mm, last band 100<t<=140 mm. fy/fu headline = t<=16 mm. Bands above 140 mm not tabulated in the source.","provenance":{"source":"ArcelorMittal \"Sections and Merchant Bars\" catalogue (FR/EN/DE, PDF 2024-03), \"Mechanical properties\" table for EN 10025-2:2019 (nominal thickness bands <=16, 16-40, 40-63, 63-80, 80-100, 100-140 mm); E=210000 MPa, nu=0.3 and density 7850 kg/m3 stated in SCI P363 (reprinted 2015) notes; G = E/(2(1+nu)) = 80769, rounded to 81000 as in EN 1993-1-1 3.2.6 (design-aid summaries); alpha 12e-6 per C from EN 1993-1-1 3.2.6 summaries (secondary, standard text not retrieved)","verified":true}},
  {"id":"EN-10025-2-S275","region":"EU","standard":"EN 10025-2:2019","grade":"S275","fy_MPa":275,"fu_MPa":410,"fu_max_MPa":560,"E_MPa":210000,"G_MPa":81000,"poisson":0.3,"density_kg_m3":7850,"thermal_expansion_per_C":1.2e-05,"thickness_bands":[{"t_max_mm":16,"fy_MPa":275,"fu_min_MPa":410,"fu_max_MPa":560},{"t_max_mm":40,"fy_MPa":265,"fu_min_MPa":410,"fu_max_MPa":560},{"t_max_mm":63,"fy_MPa":255,"fu_min_MPa":410,"fu_max_MPa":560},{"t_max_mm":80,"fy_MPa":245,"fu_min_MPa":410,"fu_max_MPa":560},{"t_max_mm":100,"fy_MPa":235,"fu_min_MPa":410,"fu_max_MPa":560},{"t_max_mm":140,"fy_MPa":225,"fu_min_MPa":400,"fu_max_MPa":540}],"thickness_note":"fy depends on nominal thickness (table above, ReH min). fu min/max: first four bands 3<=t<=100 mm, last band 100<t<=140 mm. fy/fu headline = t<=16 mm. Bands above 140 mm not tabulated in the source.","provenance":{"source":"ArcelorMittal \"Sections and Merchant Bars\" catalogue (FR/EN/DE, PDF 2024-03), \"Mechanical properties\" table for EN 10025-2:2019 (nominal thickness bands <=16, 16-40, 40-63, 63-80, 80-100, 100-140 mm); E=210000 MPa, nu=0.3 and density 7850 kg/m3 stated in SCI P363 (reprinted 2015) notes; G = E/(2(1+nu)) = 80769, rounded to 81000 as in EN 1993-1-1 3.2.6 (design-aid summaries); alpha 12e-6 per C from EN 1993-1-1 3.2.6 summaries (secondary, standard text not retrieved)","verified":true}},
  {"id":"EN-10025-2-S355","region":"EU","standard":"EN 10025-2:2019","grade":"S355","fy_MPa":355,"fu_MPa":470,"fu_max_MPa":630,"E_MPa":210000,"G_MPa":81000,"poisson":0.3,"density_kg_m3":7850,"thermal_expansion_per_C":1.2e-05,"thickness_bands":[{"t_max_mm":16,"fy_MPa":355,"fu_min_MPa":470,"fu_max_MPa":630},{"t_max_mm":40,"fy_MPa":345,"fu_min_MPa":470,"fu_max_MPa":630},{"t_max_mm":63,"fy_MPa":335,"fu_min_MPa":470,"fu_max_MPa":630},{"t_max_mm":80,"fy_MPa":325,"fu_min_MPa":470,"fu_max_MPa":630},{"t_max_mm":100,"fy_MPa":315,"fu_min_MPa":470,"fu_max_MPa":630},{"t_max_mm":140,"fy_MPa":295,"fu_min_MPa":450,"fu_max_MPa":600}],"thickness_note":"fy depends on nominal thickness (table above, ReH min). fu min/max: first four bands 3<=t<=100 mm, last band 100<t<=140 mm. fy/fu headline = t<=16 mm. Bands above 140 mm not tabulated in the source.","provenance":{"source":"ArcelorMittal \"Sections and Merchant Bars\" catalogue (FR/EN/DE, PDF 2024-03), \"Mechanical properties\" table for EN 10025-2:2019 (nominal thickness bands <=16, 16-40, 40-63, 63-80, 80-100, 100-140 mm); E=210000 MPa, nu=0.3 and density 7850 kg/m3 stated in SCI P363 (reprinted 2015) notes; G = E/(2(1+nu)) = 80769, rounded to 81000 as in EN 1993-1-1 3.2.6 (design-aid summaries); alpha 12e-6 per C from EN 1993-1-1 3.2.6 summaries (secondary, standard text not retrieved)","verified":true}},
  {"id":"EN-10210-S355J2H","region":"EU","standard":"EN 10210-1:2006","grade":"S355J2H","manufacturing":"hot-finished","fy_MPa":355,"fu_MPa":470,"fu_max_MPa":630,"E_MPa":210000,"G_MPa":81000,"poisson":0.3,"density_kg_m3":7850,"thermal_expansion_per_C":1.2e-05,"thickness_bands":[{"t_max_mm":16,"fy_MPa":355,"fu_min_MPa":470,"fu_max_MPa":630},{"t_max_mm":40,"fy_MPa":345,"fu_min_MPa":470,"fu_max_MPa":630},{"t_max_mm":63,"fy_MPa":335,"fu_min_MPa":470,"fu_max_MPa":630}],"thickness_note":"ReH min by thickness (<=16: 355, 16-40: 345, 40-63: 335) per SCI P363 section 5.2 (applies to EN 10210-1 and EN 10219-1 as stated there). Rm 470-630 for 3<=t<=40 per Tata Steel Hybox S355J2H datasheet (Rm 510-680 below 3 mm).","provenance":{"source":"SCI P363 (reprinted 2015) section 5.2 yield strength table; Tata Steel Hybox S355J2H datasheet TST95:0122 (2022) mechanical properties; E=210000 MPa, nu=0.3 and density 7850 kg/m3 stated in SCI P363 (reprinted 2015) notes; G = E/(2(1+nu)) = 80769, rounded to 81000 as in EN 1993-1-1 3.2.6 (design-aid summaries); alpha 12e-6 per C from EN 1993-1-1 3.2.6 summaries (secondary, standard text not retrieved)","verified":true}},
  {"id":"EN-10219-S355J2H","region":"EU","standard":"EN 10219-1:2006","grade":"S355J2H","manufacturing":"cold-formed","fy_MPa":355,"fu_MPa":470,"fu_max_MPa":630,"E_MPa":210000,"G_MPa":81000,"poisson":0.3,"density_kg_m3":7850,"thermal_expansion_per_C":1.2e-05,"thickness_bands":[{"t_max_mm":16,"fy_MPa":355,"fu_min_MPa":470,"fu_max_MPa":630},{"t_max_mm":40,"fy_MPa":345,"fu_min_MPa":470,"fu_max_MPa":630},{"t_max_mm":63,"fy_MPa":335,"fu_min_MPa":470,"fu_max_MPa":630}],"thickness_note":"ReH min by thickness (<=16: 355, 16-40: 345, 40-63: 335) per SCI P363 section 5.2 (applies to EN 10210-1 and EN 10219-1 as stated there). Rm 470-630 for 3<=t<=40 per Tata Steel Hybox S355J2H datasheet (Rm 510-680 below 3 mm).","provenance":{"source":"SCI P363 (reprinted 2015) section 5.2 yield strength table; Tata Steel Hybox S355J2H datasheet TST95:0122 (2022) mechanical properties; E=210000 MPa, nu=0.3 and density 7850 kg/m3 stated in SCI P363 (reprinted 2015) notes; G = E/(2(1+nu)) = 80769, rounded to 81000 as in EN 1993-1-1 3.2.6 (design-aid summaries); alpha 12e-6 per C from EN 1993-1-1 3.2.6 summaries (secondary, standard text not retrieved)","verified":true}},
  {"id":"ASTM-A36","region":"US","standard":"ASTM A36/A36M","grade":"36","fy_MPa":250,"fu_MPa":400,"fy_ksi":36,"fu_ksi":58,"E_MPa":200000,"G_MPa":77200,"poisson":0.3,"density_kg_m3":7850,"thermal_expansion_per_C":null,"thickness_note":"A36 fy 36 ksi (250 MPa) for plates/bars/shapes up to 8 in (203 mm); thicker plate 32 ksi (220 MPa). fu range 58-80 ksi (400-550 MPa). fu max recorded.","provenance":{"source":"Wikipedia \"A36 steel\" quoting AISC Steel Construction Manual 8th ed. (1986); AISC Modern Steel Construction articles (excerpts only, pdf blocked). E=29000 ksi (200 GPa), G=11200 ksi (77.2 GPa), nu=0.3 are the AISC 360 values; NOT retrieved from AISC (aisc.org returned 403), so constants are marked unverified. Density 7850 kg/m3 from ASTM A992 Wikipedia page","verified":true},"fu_max_MPa":550},
  {"id":"ASTM-A992","region":"US","standard":"ASTM A992/A992M","grade":"50","fy_MPa":345,"fu_MPa":450,"fy_ksi":50,"fu_ksi":65,"E_MPa":200000,"G_MPa":77200,"poisson":0.3,"density_kg_m3":7850,"thermal_expansion_per_C":null,"thickness_note":"fy 50 ksi min (345 MPa), fu 65 ksi min (450 MPa), max fy/fu ratio 0.85; no thickness reduction in the sources.","provenance":{"source":"Wikipedia \"ASTM A992\" (cites A992/A992M and AISC FAQ); AISC article excerpts. E=29000 ksi (200 GPa), G=11200 ksi (77.2 GPa), nu=0.3 are the AISC 360 values; NOT retrieved from AISC (aisc.org returned 403), so constants are marked unverified. Density 7850 kg/m3 from ASTM A992 Wikipedia page","verified":true}},
  {"id":"ASTM-A572-Gr50","region":"US","standard":"ASTM A572/A572M","grade":"50","fy_MPa":345,"fu_MPa":450,"fy_ksi":50,"fu_ksi":65,"E_MPa":200000,"G_MPa":77200,"poisson":0.3,"density_kg_m3":7850,"thermal_expansion_per_C":null,"thickness_note":"fy 50 ksi (345 MPa), fu 65 ksi (450 MPa) per ASTM listing; Wikipedia table shows 448 MPa (soft conversion), the ASTM 450 MPa value is used.","provenance":{"source":"ASTM store listing for A572/A572M-12a (summary page); Wikipedia \"A572 steel\". E=29000 ksi (200 GPa), G=11200 ksi (77.2 GPa), nu=0.3 are the AISC 360 values; NOT retrieved from AISC (aisc.org returned 403), so constants are marked unverified. Density 7850 kg/m3 from ASTM A992 Wikipedia page","verified":true}},
  {"id":"ASTM-A53-GrB","region":"US","standard":"ASTM A53/A53M","grade":"Grade B","fy_MPa":240,"fu_MPa":415,"fy_ksi":35,"fu_ksi":60,"E_MPa":200000,"G_MPa":77200,"poisson":0.3,"density_kg_m3":7850,"thermal_expansion_per_C":null,"thickness_note":"Pipe, Grade B fy 35 ksi (240 MPa), fu 60 ksi (415 MPa).","provenance":{"source":"AISC Modern Steel Construction article excerpt (search-result text only; aisc.org blocked) and engineering reference; ASTM text not retrieved (single secondary source). E=29000 ksi (200 GPa), G=11200 ksi (77.2 GPa), nu=0.3 are the AISC 360 values; NOT retrieved from AISC (aisc.org returned 403), so constants are marked unverified. Density 7850 kg/m3 from ASTM A992 Wikipedia page","verified":false}},
  {"id":"ASTM-A500-GrB-round","region":"US","standard":"ASTM A500/A500M","grade":"Grade B","fy_MPa":290,"fu_MPa":400,"fy_ksi":42,"fu_ksi":58,"E_MPa":200000,"G_MPa":77200,"poisson":0.3,"density_kg_m3":7850,"thermal_expansion_per_C":null,"thickness_note":"Round tubing: fy 42 ksi (290 MPa), fu 58 ksi (400 MPa).","provenance":{"source":"Wikipedia \"ASTM A500\" (cites A500/A500M-07, SI table); fabricator summary (Kloeckner Metals); Steel Tube Institute ASTM A500 page. E=29000 ksi (200 GPa), G=11200 ksi (77.2 GPa), nu=0.3 are the AISC 360 values; NOT retrieved from AISC (aisc.org returned 403), so constants are marked unverified. Density 7850 kg/m3 from ASTM A992 Wikipedia page","verified":true},"shape":"round"},
  {"id":"ASTM-A500-GrB-shaped","region":"US","standard":"ASTM A500/A500M","grade":"Grade B","fy_MPa":315,"fu_MPa":400,"fy_ksi":46,"fu_ksi":58,"E_MPa":200000,"G_MPa":77200,"poisson":0.3,"density_kg_m3":7850,"thermal_expansion_per_C":null,"thickness_note":"Shaped (square/rectangular) tubing: fy 46 ksi (315 MPa), fu 58 ksi (400 MPa).","provenance":{"source":"Wikipedia \"ASTM A500\" (cites A500/A500M-07, SI table); fabricator summary (Kloeckner Metals); Steel Tube Institute ASTM A500 page. E=29000 ksi (200 GPa), G=11200 ksi (77.2 GPa), nu=0.3 are the AISC 360 values; NOT retrieved from AISC (aisc.org returned 403), so constants are marked unverified. Density 7850 kg/m3 from ASTM A992 Wikipedia page","verified":true},"shape":"shaped"},
  {"id":"ASTM-A500-GrC-shaped","region":"US","standard":"ASTM A500/A500M","grade":"Grade C","fy_MPa":345,"fu_MPa":425,"fy_ksi":50,"fu_ksi":62,"E_MPa":200000,"G_MPa":77200,"poisson":0.3,"density_kg_m3":7850,"thermal_expansion_per_C":null,"thickness_note":"Shaped tubing: fy 50 ksi (345 MPa), fu 62 ksi (425 MPa).","provenance":{"source":"Wikipedia \"ASTM A500\" (cites A500/A500M-07, SI table); fabricator summary (Kloeckner Metals); Steel Tube Institute ASTM A500 page. E=29000 ksi (200 GPa), G=11200 ksi (77.2 GPa), nu=0.3 are the AISC 360 values; NOT retrieved from AISC (aisc.org returned 403), so constants are marked unverified. Density 7850 kg/m3 from ASTM A992 Wikipedia page","verified":true},"shape":"shaped"},
  {"id":"ASTM-A500-GrC-round","region":"US","standard":"ASTM A500/A500M","grade":"Grade C","fy_MPa":315,"fu_MPa":425,"fy_ksi":46,"fu_ksi":62,"E_MPa":200000,"G_MPa":77200,"poisson":0.3,"density_kg_m3":7850,"thermal_expansion_per_C":null,"thickness_note":"Round tubing: fy 46 ksi (315 MPa) per A500-07..-18 summaries. CONFLICT: Steel Tube Institute states the 2021 revision of A500 gives Grade C fy 50 ksi (345 MPa) and fu 62 ksi for all shapes including round; the 46 ksi value is the conservative one. Check the current ASTM edition before relying on either.","provenance":{"source":"Wikipedia \"ASTM A500\" (cites A500/A500M-07, SI table); fabricator summary (Kloeckner Metals); Steel Tube Institute ASTM A500 page (edition conflict noted). E=29000 ksi (200 GPa), G=11200 ksi (77.2 GPa), nu=0.3 are the AISC 360 values; NOT retrieved from AISC (aisc.org returned 403), so constants are marked unverified. Density 7850 kg/m3 from ASTM A992 Wikipedia page","verified":false},"shape":"round","fy_alt_A500_21_MPa":345},
  {"id":"AS-NZS-3679.1-300","region":"AU","standard":"AS/NZS 3679.1","grade":"300","fy_MPa":280,"fu_MPa":440,"E_MPa":200000,"G_MPa":80000,"poisson":0.29,"density_kg_m3":7850,"thermal_expansion_per_C":1.17e-05,"thickness_note":"Copied from the existing AU materials file; fy/fu agree with the printout for flats and sections (the same printout lists 320 MPa for grade 350 rounds/squares/hexagons). The manufacturer catalogue (InfraBuild Ed.9, Tables 10 etc.) shows thickness-dependent fy for sections: 300PLUS flange 280-300 / web 300-320 MPa (fu 440); grade 350 flange/web 340-360 MPa (fu 480). So fy 280 / 330 are conservative lower bounds, not a per-thickness table. G=80000 is the AS 4100 value (not in the printout).","provenance":{"source":"Third-party web printout of AS/NZS 3679.1 property tables (beamdimensions.com, saved 2026-06-05); not the standard itself; InfraBuild Hot Rolled & Structural Steel Products 9th ed. (2019) section capacity tables","verified":false,"note":"Left unverified: the only AS/NZS 3679.1 document available is a commercial website printout, not the standard."}},
  {"id":"AS-NZS-3679.1-350","region":"AU","standard":"AS/NZS 3679.1","grade":"350","fy_MPa":330,"fu_MPa":480,"E_MPa":200000,"G_MPa":80000,"poisson":0.29,"density_kg_m3":7850,"thermal_expansion_per_C":1.17e-05,"thickness_note":"Copied from the existing AU materials file; fy/fu agree with the printout for flats and sections (the same printout lists 320 MPa for grade 350 rounds/squares/hexagons). The manufacturer catalogue (InfraBuild Ed.9, Tables 10 etc.) shows thickness-dependent fy for sections: 300PLUS flange 280-300 / web 300-320 MPa (fu 440); grade 350 flange/web 340-360 MPa (fu 480). So fy 280 / 330 are conservative lower bounds, not a per-thickness table. G=80000 is the AS 4100 value (not in the printout).","provenance":{"source":"Third-party web printout of AS/NZS 3679.1 property tables (beamdimensions.com, saved 2026-06-05); not the standard itself; InfraBuild Hot Rolled & Structural Steel Products 9th ed. (2019) section capacity tables","verified":false,"note":"Left unverified: the only AS/NZS 3679.1 document available is a commercial website printout, not the standard."}}
 ]
}
